Repository: ExpMicroMech/AstroEBSD

# AstroEBSD

AstroEBSD - indexing tool for EBSD patterns

The main repository can be found https://github.com/ExpMicroMech/AstroEBSD/

Last updated: July 10, 2025 (AstroECP version)

The paper describing the basic AstroEBSD work can be found in: 

Thomas Benjamin Britton, Vivian Tong, Jim Hikey, Alex Foden, and Angus Wilkinson "AstroEBSD: exploring new space in pattern indexing with methods launched from an astronomical approach" Journal of Applied Crystallography (2018) https://doi.org/10.1107/S1600576718010373 (& preprint https://arxiv.org/abs/1804.02602 )

The RTM module is presented in:

Alex Foden, David Collins, Angus Wilkinson, and Thomas Benjamin Britton "Indexing electron backscatter diffraction patterns with a refined template matching approach" Ultramicroscopy (2019) https://doi.org/10.1016/j.ultramic.2019.112845 (& preprint https://arxiv.org/abs/1807.11313 )

...with PCA as described in:

Angus Wilkinson, David Collins, Yevhen Zayachuk, Rajesh Korla, Arantxa Vilalta-Clemente "Applications of multivariate statistical methods and simulation libraries to analysis of electron backscatter diffraction and transmission Kikuchi diffraction datasets" (https://doi.org/10.1016/j.ultramic.2018.09.011)

...with EDS for phase identification:

Thomas McAuliffe, Alex Foden, Chris Bilsland, Dafni Daskalaki Mountanou, and Thomas Benjamin Britton "Advancing characterisation with statistics from correlative electron diffraction and X-ray spectroscopy, in the scanning electron microscope" Ultramicroscopy (2020) (https://doi.org/10.1016/j.ultramic.2020.112944 & preprint https://arxiv.org/abs/1908.04084 )

An example (large, full resolution) correlative EBSD/EDS dataset for RTM and PCA is available at https://doi.org/10.5281/zenodo.3617455.
A compressed version (900 MB) is available at https://doi.org/10.5281/zenodo.3737987.


The AstroECP module is presented in:

M. Haroon Qaiser, Lukas Berners, Robin J. Scales, Tianbi Zhang, Martin Heller, Jiri Dluhos, Sandra Korte-Kerzel, and T. Ben Britton "AstroECP: towards more practical Electron Channeling Contrast Imaging" (preprint https://arxiv.org/abs/2507.00354)

For an (incomplete) list of updates, please refer to CHANGELOG.

Loaders of data from a few different EBSD instrument vendors are available: Bruker, TSL/EDAX, Thermo Fisher Scientific, Oxford Instrument, as well as our in-house DED-based modular stages.

# EMsoft python handler

## Description
- run the test_parser.py skript and provide the path to the cif file and a parameter file
    - these files should be located within your em-soft work folder
    - the skript will automatically read the em-soft work folder base on the emsoftconfig.json path in the config.yml file

- the skript will automatically
    - generate a emsoft .xtal file based on the cif input (please report bugs, as cif is only mediocre standardise)
    - generate the required .bash and .nml files (for the bash files we still need to find a solution, to hinder that when pushing / pulling you overwrite the basic        configuration)
    - run the EMMCOpenCL and EMEBSDmaster as a bash script automatically
    - the git hash of the current commit will be written to the .txt file to retrieve changes in the software at a later change
    - TODO: load up the results and respecitve metadata to openbis

## Visuals
Depending on what you are making, it can be a good idea to include screenshots or even a video (you'll frequently see GIFs rather than actual videos). Tools like ttygif can help, but check out Asciinema for a more sophisticated method.

## Configuration

open config.yml
change the path to your local EMSfot .json file this file wile contain the path necessary for EMsoft as specified in https://github.com/EMsoft-org/EMsoft/wiki/Package-Configuration

## Usage
This code is supposed to be used as a command line tool:
run
```bash
python3 test_parser.py -file= path/to/your/parameter_file.yaml -cif =path/to/you/cif_file.cif
```
If you have setup your EMsoft installation correctly (espeically the EMSoft.json file in your .config folder). The script will automatically start the EMmkxtal, EMMCOpenCl and EMEBSDmaster programms. (via a bash process)
This worked on the RWTH HPC Cluster on Claix-18 and Claix-23

Please make sure, to addjust your jocbscript_mc.sh and jobscript_master.sh files in the support folder according to your needs. i. e. check how you install EMSoft and change the export PATH=~/EMsoftBuild/Release/Bin:$PATH statement.

Please also change the parameters in default_config_emsoft.yml (especiall under bashscripts).
e.g. chhange the e-mail to your personal email. the other parameters can be found from SLURM documentation and from the RWTH hpc documentation

## Roadmap
Inclue Open Bis support

## Project status
This project is still under development.
    -> I.e. for some space groups the origin is hard coded. Right now we try to issue a warning if done so.

File: decks/ILS_Study/EMSoftPythonWrapper/ebsd-simulation/support/Debye_Waller.txt
Element Z Structure a0 a1 a2 a3 a4 ME (%)
Li 3 B.c.c. 0.90169 0.8780E-02 0.3039E-04 -0.5940E-07 0.4448E-10 0.33
Be 4 H.c.p. 0.35851 -0.1421E-03 0.3225E-05 -0.3136E-08 0.1139E-11 0.69
C 6 Diamond 0.12034 -0.2231E-04 0.3348E-06 -0.2108E-09 0.5320E-13 0.09
O 8 none 0.12034 -0.2231E-04 0.3348E-06 -0.2108E-09 0.5320E-13 0.09
Na 11 B.c.c. 0.38531 0.1831E-01 0.2176E-04 -0.5389E-07 0.5105E-10 0.12
Mg 12 H.c.p. 0.22668 0.4830E-02 0.3239E-05 -0.3499E-08 0.1362E-11 1.00
Al 13 F.c.c. 0.18496 0.1630E-02 0.2469E-05 -0.2630E-08 0.1015E-11 1.31
Si 14 Diamond 0.14236 0.9261E-03 0.1623E-05 -0.1677E-08 0.6351E-12 0.93
K 19 B.c.c. 0.24960 0.3377E-01 0.1624E-04 -0.4263E-07 0.4262E-10 0.02
Ca 20 F.c.c. 0.12238 0.6070E-02 0.1815E-05 -0.1975E-08 0.7726E-12 0.62
Sc 21 H.c.p. 0.11892 0.1650E-02 0.1665E-05 -0.1791E-08 0.6952E-12 1.06
Ti 22 H.c.p. 0.10764 0.1140E-02 0.1470E-05 -0.1573E-08 0.6088E-12 1.12
V 23 B.c.c. 0.09905 0.1370E-02 0.1334E-05 -0.1424E-08 0.5500E-12 1.02
Cr 24 B.c.c. 0.08979 0.3666E-03 0.1137E-05 -0.1198E-08 0.4588E-12 1.24
Fe 26 B.c.c. 0.08725 0.6233E-03 0.1143E-05 -0.1213E-08 0.4670E-12 1.22
Fe 26 F.c.c. 0.09411 0.1370E-02 0.1302E-05 -0.1398E-08 0.5420E-12 1.01
Ni 28 F.c.c. 0.08579 0.7271E-03 0.1152E-05 -0.1229E-08 0.4745E-12 1.24
Cu 29 F.c.c. 0.08444 0.1380E-02 0.1185E-05 -0.1276E-08 0.4956E-12 1.00
Zn 30 H.c.p. 0.10549 0.3030E-02 0.3054E-05 -0.5039E-08 0.3072E-11 0.38
Ge 32 Diamond 0.06984 0.1650E-02 0.9448E-06 -0.1010E-08 0.3904E-12 0.82
Kr 36 F.c.c. 0.21138 0.2794E-01 0.5403E-04 -0.3045E-06 0.6835E-09 0.01
Rb 37 B.c.c. 0.11346 0.4446E-01 0.6973E-05 -0.1760E-07 0.1684E-10 0.01
Sr 38 B.c.c. 0.06924 0.1227E-01 0.1052E-05 -0.1151E-08 0.4515E-12 0.20
Y 39 H.c.p. 0.06510 0.2520E-02 0.9606E-06 -0.1044E-08 0.4082E-12 0.77
Zr 40 H.c.p. 0.06133 0.1570E-02 0.8855E-06 -0.9584E-09 0.3736E-12 0.84
Nb 41 B.c.c. 0.05889 0.1190E-02 0.8383E-06 -0.9048E-09 0.3521E-12 0.88
Mo 42 B.c.c. 0.05292 0.4392E-03 0.7142E-06 -0.7625E-09 0.2946E-12 1.26
Pd 46 F.c.c. 0.05200 0.1220E-02 0.7458E-06 -0.8062E-09 0.3140E-12 0.97
Ag 47 F.c.c. 0.05358 0.2190E-02 0.7901E-06 -0.8588E-09 0.3357E-12 0.69
Sn 50 Diamond 0.13541 0.1900E-02 0.1113E-04 -0.2640E-07 0.2193E-10 1.82
Xe 54 F.c.c. 0.10655 0.2824E-01 0.1613E-04 -0.6878E-07 0.1157E-09 0.01
Cs 55 B.c.c. 0.07343 0.6136E-01 0.4538E-05 -0.1147E-07 0.1098E-10 0.01
Ba 56 B.c.c. 0.04457 0.1016E-01 0.6803E-06 -0.7445E-09 0.2922E-12 0.20
La 57 F.c.c. 0.04370 0.6040E-02 0.6646E-06 -0.7269E-09 0.2852E-12 0.24
Tb 65 H.c.p. 0.03765 0.3200E-02 0.5682E-06 -0.6205E-09 0.2432E-12 0.46
Ho 67 H.c.p. 0.03625 0.2630E-02 0.5462E-06 -0.5963E-09 0.2337E-12 0.57
Er 68 H.c.p. 0.03625 0.2630E-02 0.5462E-06 -0.5963E-09 0.2337E-12 0.57
Ta 73 B.c.c. 0.03159 0.9039E-03 0.4625E-06 -0.5021E-09 0.1961E-12 0.88
W 74 B.c.c. 0.02908 0.3748E-03 0.4073E-06 -0.4382E-09 0.1701E-12 1.20
Pt 78 F.c.c. 0.02938 0.1090E-02 0.4310E-06 -0.4681E-09 0.1829E-12 0.91
Au 79 F.c.c. 0.02981 0.1930E-02 0.4444E-06 -0.4842E-09 0.1895E-12 0.70
Pb 82 F.c.c. 0.03639 0.6980E-02 0.1124E-05 -0.1881E-08 0.1157E-11 0.08
Th 90 F.c.c. 0.02586 0.2330E-02 0.3902E-06 -0.4261E-09 0.1670E-12 0.35
Mn 25 - 0.09004 0.7491E-03 0.1187E-05 -0.1261E-08 0.4858E-12 1.17
Co 27 - 0.08122 0.5452E-03 0.1045E-05 -0.1104E-08 0.4238E-12 1.16
Ga 31 - 0.11303 0.3962E-03 0.6605E-05 -0.1772E-07 0.1854E-10 0.05
As 33 - 0.07665 0.1450E-02 0.1268E-05 -0.1500E-08 0.6424E-12 1.02
Se 34 - 0.07777 0.1750E-01 0.1177E-05 -0.1277E-08 0.4974E-12 0.18
Ru 44 - 0.04068 0.1125E-03 0.4621E-06 -0.4754E-09 0.1793E-12 1.02
Rh 45 - 0.04497 0.2454E-03 0.5634E-06 -0.5922E-09 0.2265E-12 1.12
Cd 48 - 0.06319 0.1830E-02 0.1861E-05 -0.3082E-08 0.1883E-11 0.27
In 49 - 0.08212 0.7660E-02 0.4795E-05 -0.1169E-07 0.1066E-10 0.08
Sb 51 - 0.04974 0.1810E-02 0.8538E-06 -0.1017E-08 0.4378E-12 0.61
Te 52 - 0.05164 0.3490E-02 0.1075E-05 -0.1424E-08 0.6835E-12 0.29
Gd 64 - 0.03722 0.1610E-02 0.5511E-06 -0.5995E-09 0.2344E-12 0.64
Dy 66 - 0.03579 0.1390E-02 0.5278E-06 -0.5736E-09 0.2242E-12 0.83
Hf 72 - 0.03167 0.8288E-03 0.4584E-06 -0.4965E-09 0.1936E-12 0.89
Ta 73 - 0.03150 0.9178E-03 0.4586E-06 -0.4972E-09 0.1940E-12 0.86
Re 75 - 0.02607 0.1917E-03 0.3390E-06 -0.3591E-09 0.1381E-12 1.17
Os 76 - 0.02386 0.1160E-03 0.2944E-06 -0.3084E-09 0.1177E-12 1.11
Ir 77 - 0.02550 0.1993E-03 0.3339E-06 -0.3542E-09 0.1363E-12 1.16
Hg 80 - 0.05788 0.1026E-01 0.5610E-05 -0.1853E-07 0.2364E-10 0.03
Tl 81 - 0.03756 0.8810E-02 0.1170E-05 -0.1957E-08 0.1204E-11 0.07
Bi 83 - 0.03610 0.3580E-02 0.1111E-05 -0.1855E-08 0.1140E-11 0.19
U 92 - 0.02449 0.9819E-03 0.3617E-06 -0.3933E-09 0.1538E-12 0.71
